Repository: tingtingwuwu/MPNN-MLP-for-Viscosity-prediction-of-DESs

## Multiscale exploration of informative latent features for accurate deep eutectic solvents viscosity prediction

## Overview
Deep eutectic solvents (DESs) are promising green solvents widely used in chemical processes, separations, and catalysis, where viscosity plays a critical role in their industrial feasibility. However, measuring DESs viscosity is time-consuming and labor-intensive due to numerous influencing factors. In this work, we propose a Message Passing Neural Network (MPNN)-Graph Attention Networks (GAT)-multilayer perceptron (MLP) framework for developing DESs viscosity prediction model through end-to-end, data-driven training, emphasizing the implicit extraction and embedding of effective features. Specifically, a dataset comprising 5790 DESs and their corresponding experimental viscosity values was compiled from published literature. Recognizing the essential role of SMILES in predicting DESs viscosity, two stacked GAT were utilized to implicitly capture interdependencies among molecular substructures, enabling the extraction of significant features. Given that DESs are typically binary systems, the predicted density is incorporated as an additional input, reducing reliance on experimental data and enhancing predictive accuracy. Finally, a MLP is used to integrate these extracted features with raw physical and chemical properties, effectively assisting in multiscale training and prediction. Comprehensive experiments demonstrate that this framework significantly improves the accuracy of DESs viscosity predictions, paving the way for more efficient and sustainable green chemistry innovations.

## Prerequisites

### System Information
- **Operating System**: Windows 10 (version 19045)
- **Processor**: Intel(R) Core(TM) i7-11800H CPU @ 2.30GHz, featuring 14 physical cores and 20 logical processors, with a maximum CPU frequency of 3.5GHz.
- **Graphics Card**: NVIDIA GeForce RTX 4060 Ti with 16380MB of dedicated VRAM.

### Key Library Versions
- **Python Version**: 3.9.19
- **PyTorch**: 2.3.0
- **Pandas**: 2.2.3
- **NumPy**: 1.26.4
- **Scikit-learn**: 1.0.2
- **Matplotlib**: 3.9.2
- **NetworkX**: 3.2.1
- **RDKit**: 2024.03.5
- **SHAP**: 0.31.0

### Repository Structure
The key folders and files are structured as follows:

```
MPNN-MLP-Viscosity Prediction/
│
├── scripts/
│   ├── train_model.py                # Script to train the MPNN and MLP models
│   ├── optimize_hyperparameters.py   # Script for hyperparameter tuning using Optuna
│
├── src/
│   ├── data_processing/              # Data loading and processing scripts
│   ├── models/                       # Contains the MPNN, MLP, and traditional ML models
│   ├── evaluation/                   # Contains calculate metrics, and shap utils
│   ├── training/                     # Training and evaluation functions
│   ├── utils/                        # Utility functions like logging, feature extraction
│
├── requirements.txt                  # Dependencies
├── README.md                         # Overview of the project
├── setup.py                          # Setup script for package installation
└── LICENSE.txt
```

## Step-by-Step Tutorial
This section provides detailed instructions to help you run the entire pipeline, from preparing the data to training the model.

### Step 1: Data Preparation

#### 1.1 Obtain SMILES Strings
The input for our model can be obtained from the `MPNN-MLP-Viscosity prediction of DESs/src/data_processing/get_SMILES.py` document, which retrieves SMILES strings based on the English names of compounds.
- `SMILES1`: SMILES string for Component 1.
- `SMILES2`: SMILES string for Component 2.
- `X1`, `temperature`, `X2`, etc.: Additional numerical features for each compound.
- `Viscosity_cP`: Target column representing the viscosity value.

#### 1.2 Calculate Molecular Descriptors
The next step is to generate molecular descriptors from the SMILES strings. These descriptors, such as molecular weight and topological polar surface area (TPSA), provide additional information that can improve model predictions.

Use the script `src/data_processing/feature_engineering.py` to calculate the descriptors:

```python
from src.data_processing.feature_engineering import calculate_descriptors

# Example Usage
data = ['CCO', 'C1=CC=CC=C1']  # Replace with your SMILES list
descriptors_df = calculate_descriptors(data)
print(descriptors_df)
```
This script will take a list of SMILES strings and return a DataFrame containing the calculated descriptors.

### Step 2: Generate Graph Features

#### 2.1 Convert SMILES to Graph Representation
To capture the molecular structure more effectively, convert SMILES strings into graph representations using a Graph Neural Network (MPNN). Use the `smiles_to_molecule` function from `src/data_processing/smiles_utils.py`:

```python
from src.data_processing.smiles_utils import smiles_to_molecule

smiles = 'CCO'  # Example SMILES
graph_data = smiles_to_molecule(smiles)

File: src/data_processing/DES_Viscosity.csv (part 1 of 19)
I,II,III,IV,V,Component#1,Component#2,X#1 (molar fraction),X#2 (molar fraction),"Temperature, K","Viscosity, cP",Reference (DOI),Component#1_SMILES,Component#2_SMILES
0,0,0,0,1,ethylamine hydrochloride,ethylenediamine,0.1,0.9,313.15,0,10.1016/j.cjche.2020.07.004,CCN.Cl,C(CN)N
0,0,0,0,1,ethylamine hydrochloride,diethylenetriamine,0.1,0.9,313.15,0.01,10.1016/j.cjche.2020.07.004,CCN.Cl,C(CNCCN)N
0,0,0,0,1,ethylamine hydrochloride,diethylenetriamine,0.143,0.857,313.15,0.01,10.1016/j.cjche.2020.07.004,CCN.Cl,C(CNCCN)N
0,0,0,0,1,ethylamine hydrochloride,ethylenediamine,0.143,0.857,313.15,0.01,10.1016/j.cjche.2020.07.004,CCN.Cl,C(CN)N
0,0,0,0,1,ethylamine hydrochloride,monoethanolamine,0.1,0.9,313.15,0.02,10.1016/j.cjche.2020.07.004,CCN.Cl,C(CO)N
0,0,0,0,1,ethylamine hydrochloride,monoethanolamine,0.143,0.857,313.15,0.03,10.1016/j.cjche.2020.07.004,CCN.Cl,C(CO)N
0,0,0,0,1,ethylamine hydrochloride,ethylenediamine,0.25,0.75,313.15,0.04,10.1016/j.cjche.2020.07.004,CCN.Cl,C(CN)N
0,0,0,0,1,ethylamine hydrochloride,triethylenetetramine,0.1,0.9,313.15,0.04,10.1016/j.cjche.2020.07.004,CCN.Cl,C(CNCCNCCN)N
0,0,0,0,1,ethylamine hydrochloride,diethylenetriamine,0.25,0.75,313.15,0.05,10.1016/j.cjche.2020.07.004,CCN.Cl,C(CNCCN)N
0,0,0,0,1,ethylamine hydrochloride,monoethanolamine,0.25,0.75,313.15,0.05,10.1016/j.cjche.2020.07.004,CCN.Cl,C(CO)N
0,0,0,0,1,ethylamine hydrochloride,triethylenetetramine,0.143,0.857,313.15,0.05,10.1016/j.cjche.2020.07.004,CCN.Cl,C(CNCCNCCN)N
0,0,0,0,1,ethylamine hydrochloride,tetraethylenepentamine,0.1,0.9,313.15,0.07,10.1016/j.cjche.2020.07.004,CCN.Cl,C(CNCCNCCNCCN)N
0,0,0,0,1,l-lysine,hexanoic acid,0.333,0.667,323.15,0.07,10.1016/j.jcou.2022.102217,C(CCN)CC(C(=O)O)N,CCCCCC(=O)O
0,0,0,0,1,ethylamine hydrochloride,tetraethylenepentamine,0.143,0.857,313.15,0.1,10.1016/j.cjche.2020.07.004,CCN.Cl,C(CNCCNCCNCCN)N
0,0,0,0,1,l-histidine,hexanoic acid,0.333,0.667,323.15,0.1,10.1016/j.jcou.2022.102217,C1=C(NC=N1)CC(C(=O)O)N,CCCCCC(=O)O
0,0,0,0,1,l-lysine,hexanoic acid,0.333,0.667,318.15,0.1,10.1016/j.jcou.2022.102217,C(CCN)CC(C(=O)O)N,CCCCCC(=O)O
0,0,0,0,1,ethylamine hydrochloride,ethylenediamine,0.5,0.5,313.15,0.11,10.1016/j.cjche.2020.07.004,CCN.Cl,C(CN)N
0,0,0,0,1,ethylamine hydrochloride,monoethanolamine,0.5,0.5,313.15,0.11,10.1016/j.cjche.2020.07.004,CCN.Cl,C(CO)N
0,0,0,0,1,l-alanine,hexanoic acid,0.333,0.667,323.15,0.12,10.1016/j.jcou.2022.102217,CC(C(=O)O)N,CCCCCC(=O)O
0,0,0,0,1,l-histidine,decanoic acid,0.333,0.667,323.15,0.12,10.1016/j.jcou.2022.102217,C1=C(NC=N1)CC(C(=O)O)N,CCCCCCCCCC(=O)O
0,0,1,0,0,acetylcholine chloride,imidazole,0.333,0.667,363.15,0.13,10.1021/acs.iecr.7b02478,CC(=O)OCC[N+](C)(C)C.[Cl-],C1=CN=CN1
0,0,0,0,1,ethylamine hydrochloride,triethylenetetramine,0.25,0.75,313.15,0.13,10.1016/j.cjche.2020.07.004,CCN.Cl,C(CNCCNCCN)N
0,0,0,0,1,l-alanine,oxalic acid,0.333,0.667,323.15,0.13,10.1016/j.jcou.2022.102217,CC(C(=O)O)N,C(=O)(C(=O)O)O
0,0,0,0,1,l-lysine,dodecanoic acid,0.333,0.667,323.15,0.14,10.1016/j.jcou.2022.102217,C(CCN)CC(C(=O)O)N,CCCCCCCCCCCC(=O)O
0,0,1,0,0,acetylcholine chloride,imidazole,0.333,0.667,353.15,0.15,10.1021/acs.iecr.7b02478,CC(=O)OCC[N+](C)(C)C.[Cl-],C1=CN=CN1
0,0,0,0,1,l-histidine,oxalic acid,0.333,0.667,323.15,0.16,10.1016/j.jcou.2022.102217,C1=C(NC=N1)CC(C(=O)O)N,C(=O)(C(=O)O)O
0,0,0,0,1,l-histidine,dodecanoic acid,0.333,0.667,323.15,0.16,10.1016/j.jcou.2022.102217,C1=C(NC=N1)CC(C(=O)O)N,CCCCCCCCCCCC(=O)O
0,0,0,0,1,l-alanine,decanoic acid,0.333,0.667,323.15,0.17,10.1016/j.jcou.2022.102217,CC(C(=O)O)N,CCCCCCCCCC(=O)O
0,0,0,0,1,l-lysine,oxalic acid,0.333,0.667,323.15,0.18,10.1016/j.jcou.2022.102217,C(CCN)CC(C(=O)O)N,C(=O)(C(=O)O)O
0,0,0,0,1,l-histidine,hexanoic acid,0.333,0.667,318.15,0.2,10.1016/j.jcou.2022.102217,C1=C(NC=N1)CC(C(=O)O)N,CCCCCC(=O)O
0,0,0,0,1,l-lysine,hexanoic acid,0.333,0.667,313.15,0.2,10.1016/j.jcou.2022.102217,C(CCN)CC(C(=O)O)N,CCCCCC(=O)O
0,0,0,0,1,l-lysine,decanoic acid,0.333,0.667,318.15,0.2,10.1016/j.jcou.2022.102217,C(CCN)CC(C(=O)O)N,CCCCCCCCCC(=O)O
0,0,0,0,1,l-cystine,oxalic acid,0.333,0.667,323.15,0.21,10.1016/j.jcou.2022.102217,C(C(C(=O)O)N)SSCC(C(=O)O)N,C(=O)(C(=O)O)O
0,0,1,0,0,acetylcholine chloride,imidazole,0.333,0.667,343.15,0.22,10.1021/acs.iecr.7b02478,CC(=O)OCC[N+](C)(C)C.[Cl-],C1=CN=CN1
0,0,1,0,0,acetylcholine chloride,imidazole,0.4,0.6,363.15,0.24,10.1021/acs.iecr.7b02478,CC(=O)OCC[N+](C)(C)C.[Cl-],C1=CN=CN1
0,0,0,0,1,l-cystine,hexanoic acid,0.333,0.667,323.15,0.25,10.1016/j.jcou.2022.102217,C(C(C(=O)O)N)SSCC(C(=O)O)N,CCCCCC(=O)O
0,0,0,0,1,ethylamine hydrochloride,tetraethylenepentamine,0.25,0.75,313.15,0.26,10.1016/j.cjche.2020.07.004,CCN.Cl,C(CNCCNCCNCCN)N
0,0,0,0,1,l-alanine,dodecanoic acid,0.333,0.667,323.15,0.28,10.1016/j.jcou.2022.102217,CC(C(=O)O)N,CCCCCCCCCCCC(=O)O
0,0,0,0,1,l-alanine,hexanoic acid,0.333,0.667,318.15,0.3,10.1016/j.jcou.2022.102217,CC(C(=O)O)N,CCCCCC(=O)O
0,0,0,0,1,l-alanine,oxalic acid,0.333,0.667,318.15,0.3,10.1016/j.jcou.2022.102217,CC(C(=O)O)N,C(=O)(C(=O)O)O
0,0,0,0,1,l-histidine,oxalic acid,0.333,0.667,318.15,0.3,10.1016/j.jcou.2022.102217,C1=C(NC=N1)CC(C(=O)O)N,C(=O)(C(=O)O)O
0,0,0,0,1,l-histidine,decanoic acid,0.333,0.667,318.15,0.3,10.1016/j.jcou.2022.102217,C1=C(NC=N1)CC(C(=O)O)N,CCCCCCCCCC(=O)O
0,0,0,0,1,l-lysine,dodecanoic acid,0.333,0.667,318.15,0.3,10.1016/j.jcou.2022.102217,C(CCN)CC(C(=O)O)N,CCCCCCCCCCCC(=O)O
0,0,0,0,1,l-cystine,decanoic acid,0.333,0.667,323.15,0.31,10.1016/j.jcou.2022.102217,C(C(C(=O)O)N)SSCC(C(=O)O)N,CCCCCCCCCC(=O)O
0,0,0,0,1,l-cystine,dodecanoic acid,0.333,0.667,323.15,0.31,10.1016/j.jcou.2022.102217,C(C(C(=O)O)N)SSCC(C(=O)O)N,CCCCCCCCCCCC(=O)O
0,0,1,0,1,choline chloride,glycerol,0.006,0.012,363.15,0.39,10.1016/j.fluid.2014.01.028,C[N+](C)(C)CCO.[Cl-],C(C(CO)O)O
0,0,0,0,1,ethylamine hydrochloride,diethylenetriamine,0.5,0.5,313.15,0.39,10.1016/j.cjche.2020.07.004,CCN.Cl,C(CNCCN)N
0,0,0,0,1,l-alanine,decanoic acid,0.333,0.667,318.15,0.4,10.1016/j.jcou.2022.102217,CC(C(=O)O)N,CCCCCCCCCC(=O)O
0,0,0,0,1,l-histidine,dodecanoic acid,0.333,0.667,318.15,0.4,10.1016/j.jcou.2022.102217,C1=C(NC=N1)CC(C(=O)O)N,CCCCCCCCCCCC(=O)O
0,0,0,0,1,l-lysine,oxalic acid,0.333,0.667,318.15,0.4,10.1016/j.jcou.2022.102217,C(CCN)CC(C(=O)O)N,C(=O)(C(=O)O)O
0,0,1,0,1,choline chloride,glycerol,0.006,0.012,353.15,0.44,10.1016/j.fluid.2014.01.028,C[N+](C)(C)CCO.[Cl-],C(C(CO)O)O
0,0,1,0,1,choline chloride,glycerol,0.013,0.027,363.15,0.47,10.1016/j.fluid.2014.01.028,C[N+](C)(C)CCO.[Cl-],C(C(CO)O)O
0,0,1,0,1,choline chloride,glycerol,0.006,0.012,343.15,0.49,10.1016/j.fluid.2014.01.028,C[N+](C)(C)CCO.[Cl-],C(C(CO)O)O
0,0,0,0,1,l-alanine,dodecanoic acid,0.333,0.667,318.15,0.5,10.1016/j.jcou.2022.102217,CC(C(=O)O)N,CCCCCCCCCCCC(=O)O
0,0,0,0,1,l-histidine,hexanoic acid,0.333,0.667,313.15,0.5,10.1016/j.jcou.2022.102217,C1=C(NC=N1)CC(C(=O)O)N,CCCCCC(=O)O
0,0,0,0,1,l-lysine,hexanoic acid,0.333,0.667,308.15,0.5,10.1016/j.jcou.2022.102217,C(CCN)CC(C(=O)O)N,CCCCCC(=O)O
0,0,1,0,1,choline chloride,glycerol,0.013,0.027,353.15,0.52,10.1016/j.fluid.2014.01.028,C[N+](C)(C)CCO.[Cl-],C(C(CO)O)O
0,0,1,0,0,acetylcholine chloride,imidazole,0.4,0.6,353.15,0.56,10.1021/acs.iecr.7b02478,CC(=O)OCC[N+](C)(C)C.[Cl-],C1=CN=CN1
0,0,1,0,1,choline chloride,urea,0.033,0.067,363.15,0.57,10.1021/je5001796,C[N+](C)(C)CCO.[Cl-],C(=O)(N)N
0,0,1,0,1,choline chloride,glycerol,0.006,0.012,333.15,0.57,10.1016/j.fluid.2014.01.028,C[N+](C)(C)CCO.[Cl-],C(C(CO)O)O
0,0,1,0,1,choline chloride,glycerol,0.013,0.027,343.15,0.6,10.1016/j.fluid.2014.01.028,C[N+](C)(C)CCO.[Cl-],C(C(CO)O)O
0,0,0,0,1,l-cystine,hexanoic acid,0.333,0.667,318.15,0.6,10.1016/j.jcou.2022.102217,C(C(C(=O)O)N)SSCC(C(=O)O)N,CCCCCC(=O)O
0,0,0,0,1,l-cystine,oxalic acid,0.333,0.667,318.15,0.6,10.1016/j.jcou.2022.102217,C(C(C(=O)O)N)SSCC(C(=O)O)N,C(=O)(C(=O)O)O
0,0,0,0,1,l-cystine,dodecanoic acid,0.333,0.667,318.15,0.6,10.1016/j.jcou.2022.102217,C(C(C(=O)O)N)SSCC(C(=O)O)N,CCCCCCCCCCCC(=O)O
0,0,0,0,1,l-lysine,decanoic acid,0.333,0.667,313.15,0.6,10.1016/j.jcou.2022.102217,C(CCN)CC(C(=O)O)N,CCCCCCCCCC(=O)O
0,0,1,0,1,choline chloride,glycerol,0.022,0.044,363.15,0.61,10.1016/j.fluid.2014.01.028,C[N+](C)(C)CCO.[Cl-],C(C(CO)O)O
0,0,1,0,1,choline chloride,urea,0.033,0.067,353.15,0.63,10.1021/je5001796,C[N+](C)(C)CCO.[Cl-],C(=O)(N)N
0,0,1,0,0,acetylcholine chloride,imidazole,0.333,0.667,333.15,0.65,10.1021/acs.iecr.7b02478,CC(=O)OCC[N+](C)(C)C.[Cl-],C1=CN=CN1
0,0,1,0,1,choline chloride,glycerol,0.006,0.012,323.15,0.66,10.1016/j.fluid.2014.01.028,C[N+](C)(C)CCO.[Cl-],C(C(CO)O)O
0,0,1,0,1,choline chloride,glycerol,0.022,0.044,353.15,0.67,10.1016/j.fluid.2014.01.028,C[N+](C)(C)CCO.[Cl-],C(C(CO)O)O
0,0,1,0,1,choline chloride,urea,0.033,0.067,343.15,0.7,10.1021/je5001796,C[N+](C)(C)CCO.[Cl-],C(=O)(N)N
0,0,1,0,1,choline chloride,glycerol,0.013,0.027,333.15,0.7,10.1016/j.fluid.2014.01.028,C[N+](C)(C)CCO.[Cl-],C(C(CO)O)O
0,0,0,0,1,l-alanine,hexanoic acid,0.333,0.667,313.15,0.7,10.1016/j.jcou.2022.102217,CC(C(=O)O)N,CCCCCC(=O)O
0,0,0,0,1,l-cystine,decanoic acid,0.333,0.667,318.15,0.7,10.1016/j.jcou.2022.102217,C(C(C(=O)O)N)SSCC(C(=O)O)N,CCCCCCCCCC(=O)O
0,0,0,0,1,l-histidine,oxalic acid,0.333,0.667,313.15,0.7,10.1016/j.jcou.2022.102217,C1=C(NC=N1)CC(C(=O)O)N,C(=O)(C(=O)O)O
0,0,0,0,1,ethylamine hydrochloride,triethylenetetramine,0.5,0.5,313.15,0.73,10.1016/j.cjche.2020.07.004,CCN.Cl,C(CNCCNCCN)N
0,0,1,0,1,choline chloride,glycerol,0.022,0.044,343.15,0.74,10.1016/j.fluid.2014.01.028,C[N+](C)(C)CCO.[Cl-],C(C(CO)O)O
0,0,1,0,1,choline chloride,glycerol,0.033,0.066,363.15,0.77,10.1016/j.fluid.2014.01.028,C[N+](C)(C)CCO.[Cl-],C(C(CO)O)O
0,0,1,0,0,acetylcholine chloride,imidazole,0.4,0.6,343.15,0.78,10.1021/acs.iecr.7b02478,CC(=O)OCC[N+](C)(C)C.[Cl-],C1=CN=CN1
0,0,1,0,1,choline chloride,glycerol,0.006,0.012,313.15,0.79,10.1016/j.fluid.2014.01.028,C[N+](C)(C)CCO.[Cl-],C(C(CO)O)O
0,0,1,0,1,choline chloride,urea,0.033,0.067,333.15,0.8,10.1021/je5001796,C[N+](C)(C)CCO.[Cl-],C(=O)(N)N
0,0,0,0,1,l-alanine,oxalic acid,0.333,0.667,313.15,0.8,10.1016/j.jcou.2022.102217,CC(C(=O)O)N,C(=O)(C(=O)O)O
0,0,0,0,1,l-histidine,decanoic acid,0.333,0.667,313.15,0.8,10.1016/j.jcou.2022.102217,C1=C(NC=N1)CC(C(=O)O)N,CCCCCCCCCC(=O)O
0,0,0,0,1,l-lysine,dodecanoic acid,0.333,0.667,313.15,0.8,10.1016/j.jcou.2022.102217,C(CCN)CC(C(=O)O)N,CCCCCCCCCCCC(=O)O
0,0,1,0,1,choline chloride,glycerol,0.013,0.027,323.15,0.82,10.1016/j.fluid.2014.01.028,C[N+](C)(C)CCO.[Cl-],C(C(CO)O)O
0,0,1,0,1,choline chloride,urea,0.067,0.133,363.15,0.88,10.1021/je5001796,C[N+](C)(C)CCO.[Cl-],C(=O)(N)N
0,0,1,0,1,choline chloride,glycerol,0.022,0.044,333.15,0.88,10.1016/j.fluid.2014.01.028,C[N+](C)(C)CCO.[Cl-],C(C(CO)O)O
0,0,1,0,1,choline chloride,glycerol,0.033,0.066,353.15,0.88,10.1016/j.fluid.2014.01.028,C[N+](C)(C)CCO.[Cl-],C(C(CO)O)O
0,0,0,0,1,l-alanine,decanoic acid,0.333,0.667,313.15,0.9,10.1016/j.jcou.2022.102217,CC(C(=O)O)N,CCCCCCCCCC(=O)O
0,0,1,0,1,choline chloride,urea,0.033,0.067,323.15,0.92,10.1021/je5001796,C[N+](C)(C)CCO.[Cl-],C(=O)(N)N
0,0,0,0,1,l-lysine,decanoic acid,0.333,0.667,323.15,0.95,10.1016/j.jcou.2022.102217,C(CCN)CC(C(=O)O)N,CCCCCCCCCC(=O)O
0,0,1,0,1,choline chloride,glycerol,0.006,0.012,303.15,0.96,10.1016/j.fluid.2014.01.028,C[N+](C)(C)CCO.[Cl-],C(C(CO)O)O
0,0,1,0,1,choline chloride,glycerol,0.013,0.027,313.15,0.98,10.1016/j.fluid.2014.01.028,C[N+](C)(C)CCO.[Cl-],C(C(CO)O)O
0,0,1,0,1,choline chloride,urea,0.067,0.133,353.15,0.99,10.1021/je5001796,C[N+](C)(C)CCO.[Cl-],C(=O)(N)N
0,0,1,0,1,choline chloride,glycerol,0.033,0.066,343.15,1,10.1016/j.fluid.2014.01.028,C[N+](C)(C)CCO.[Cl-],C(C(CO)O)O
0,0,0,0,1,l-histidine,dodecanoic acid,0.333,0.667,313.15,1,10.1016/j.jcou.2022.102217,C1=C(NC=N1)CC(C(=O)O)N,CCCCCCCCCCCC(=O)O
0,0,1,0,1,choline chloride,glycerol,0.048,0.095,363.15,1.03,10.1016/j.fluid.2014.01.028,C[N+](C)(C)CCO.[Cl-],C(C(CO)O)O
0,0,1,0,1,choline chloride,glycerol,0.022,0.044,323.15,1.04,10.1016/j.fluid.2014.01.028,C[N+](C)(C)CCO.[Cl-],C(C(CO)O)O
0,0,1,0,0,choline chloride,ethylene glycol,0.083,0.167,363.15,1.08,10.1016/j.molliq.2016.10.115,C[N+](C)(C)CCO.[Cl-],C(CO)O
0,0,1,0,1,choline chloride,levulinic acid,0.057,0.113,353.15,1.09,10.1016/j.jiec.2022.04.015,C[N+](C)(C)CCO.[Cl-],CC(=O)CCC(=O)O
0,0,1,0,1,choline chloride,phenol,0.025,0.075,333.15,1.09,10.1016/j.fluid.2021.113290,C[N+](C)(C)CCO.[Cl-],C1=CC=C(C=C1)O
0,0,1,0,1,choline chloride,urea,0.033,0.067,313.15,1.09,10.1021/je5001796,C[N+](C)(C)CCO.[Cl-],C(=O)(N)N
0,0,1,0,1,choline chloride,phenol,0.02,0.08,333.15,1.1,10.1016/j.fluid.2021.113290,C[N+](C)(C)CCO.[Cl-],C1=CC=C(C=C1)O
0,0,0,0,1,l-alanine,dodecanoic acid,0.333,0.667,313.15,1.1,10.1016/j.jcou.2022.102217,CC(C(=O)O)N,CCCCCCCCCCCC(=O)O
0,0,0,0,1,l-cystine,hexanoic acid,0.333,0.667,313.15,1.1,10.1016/j.jcou.2022.102217,C(C(C(=O)O)N)SSCC(C(=O)O)N,CCCCCC(=O)O
0,0,0,0,1,l-lysine,oxalic acid,0.333,0.667,313.15,1.1,10.1016/j.jcou.2022.102217,C(CCN)CC(C(=O)O)N,C(=O)(C(=O)O)O
0,0,1,0,1,choline chloride,urea,0.067,0.133,343.15,1.13,10.1021/je5001796,C[N+](C)(C)CCO.[Cl-],C(=O)(N)N
0,0,1,0,1,choline chloride,glycerol,0.033,0.066,333.15,1.18,10.1016/j.fluid.2014.01.028,C[N+](C)(C)CCO.[Cl-],C(C(CO)O)O
0,0,1,0,1,choline chloride,glycerol,0.048,0.095,353.15,1.19,10.1016/j.fluid.2014.01.028,C[N+](C)(C)CCO.[Cl-],C(C(CO)O)O
0,0,1,0,1,choline chloride,urea,0.333,0.5,298.15,1.2,10.1021/acs.jpcb.0c03876,C[N+](C)(C)CCO.[Cl-],C(=O)(N)N
0,0,0,0,1,l-histidine,hexanoic acid,0.333,0.667,308.15,1.2,10.1016/j.jcou.2022.102217,C1=C(NC=N1)CC(C(=O)O)N,CCCCCC(=O)O
0,0,0,0,1,l-histidine,oxalic acid,0.333,0.667,308.15,1.2,10.1016/j.jcou.2022.102217,C1=C(NC=N1)CC(C(=O)O)N,C(=O)(C(=O)O)O
0,0,0,0,1,l-lysine,hexanoic acid,0.333,0.667,303.15,1.2,10.1016/j.jcou.2022.102217,C(CCN)CC(C(=O)O)N,CCCCCC(=O)O
0,0,1,0,1,choline chloride,glycerol,0.006,0.012,293.15,1.21,10.1016/j.fluid.2014.01.028,C[N+](C)(C)CCO.[Cl-],C(C(CO)O)O
0,0,1,0,1,choline chloride,glycerol,0.013,0.027,303.15,1.21,10.1016/j.fluid.2014.01.028,C[N+](C)(C)CCO.[Cl-],C(C(CO)O)O
0,0,1,0,0,acetylcholine chloride,imidazole,0.4,0.6,333.15,1.23,10.1021/acs.iecr.7b02478,CC(=O)OCC[N+](C)(C)C.[Cl-],C1=CN=CN1
0,0,1,0,0,choline chloride,ethylene glycol,0.083,0.167,353.15,1.23,10.1016/j.molliq.2016.10.115,C[N+](C)(C)CCO.[Cl-],C(CO)O
0,0,1,0,1,choline chloride,glycerol,0.022,0.044,313.15,1.27,10.1016/j.fluid.2014.01.028,C[N+](C)(C)CCO.[Cl-],C(C(CO)O)O
0,0,1,0,1,choline chloride,urea,0.067,0.133,333.15,1.3,10.1021/je5001796,C[N+](C)(C)CCO.[Cl-],C(=O)(N)N
0,0,0,0,1,l-cystine,oxalic acid,0.333,0.667,313.15,1.3,10.1016/j.jcou.2022.102217,C(C(C(=O)O)N)SSCC(C(=O)O)N,C(=O)(C(=O)O)O
0,0,0,0,1,thymol,caprylic acid,0.421,0.579,373.15,1.3,10.1021/acssuschemeng.8b01203,CC1=CC(=C(C=C1)C(C)C)O,CCCCCCCC(=O)O
0,0,0,0,1,thymol,octanoic acid,0.42,0.58,378.15,1.3,http://pubs.acs.org/journal/acscii,CC1=CC(=C(C=C1)C(C)C)O,CCCCCCCC(=O)O
0,0,1,0,1,choline chloride,urea,0.033,0.067,303.15,1.31,10.1021/je5001796,C[N+](C)(C)CCO.[Cl-],C(=O)(N)N
0,0,1,0,1,choline chloride,phenol,0.025,0.075,323.15,1.32,10.1016/j.fluid.2021.113290,C[N+](C)(C)CCO.[Cl-],C1=CC=C(C=C1)O
0,0,1,0,1,choline chloride,phenol,0.02,0.08,323.15,1.33,10.1016/j.fluid.2021.113290,C[N+](C)(C)CCO.[Cl-],C1=CC=C(C=C1)O
0,0,1,0,1,choline chloride,urea,0.1,0.199,363.15,1.36,10.1021/je5001796,C[N+](C)(C)CCO.[Cl-],C(=O)(N)N
0,0,1,0,1,choline chloride,glycerol,0.048,0.095,343.15,1.38,10.1016/j.fluid.2014.01.028,C[N+](C)(C)CCO.[Cl-],C(C(CO)O)O
0,0,1,0,1,choline chloride,glycerol,0.067,0.134,363.15,1.4,10.1016/j.fluid.2014.01.028,C[N+](C)(C)CCO.[Cl-],C(C(CO)O)O
0,0,0,0,1,l-alanine,oxalic acid,0.333,0.667,308.15,1.4,10.1016/j.jcou.2022.102217,CC(C(=O)O)N,C(=O)(C(=O)O)O
0,0,0,0,1,l-cystine,decanoic acid,0.333,0.667,313.15,1.4,10.1016/j.jcou.2022.102217,C(C(C(=O)O)N)SSCC(C(=O)O)N,CCCCCCCCCC(=O)O
0,0,0,0,1,l-cystine,dodecanoic acid,0.333,0.667,313.15,1.4,10.1016/j.jcou.2022.102217,C(C(C(=O)O)N)SSCC(C(=O)O)N,CCCCCCCCCCCC(=O)O
0,0,1,0,0,choline chloride,ethylene glycol,0.083,0.167,343.15,1.41,10.1016/j.molliq.2016.10.115,C[N+](C)(C)CCO.[Cl-],C(CO)O
0,0,0,0,1,thymol,caprylic acid,0.421,0.579,368.15,1.41,10.1021/acssuschemeng.8b01203,CC1=CC(=C(C=C1)C(C)C)O,CCCCCCCC(=O)O
0,0,0,0,1,thymol,octanoic acid,0.42,0.58,373.15,1.41,http://pubs.acs.org/journal/acscii,CC1=CC(=C(C=C1)C(C)C)O,CCCCCCCC(=O)O
0,0,1,0,0,choline chloride,ethylene glycol,0.143,0.286,363.15,1.42,10.1016/j.molliq.2016.10.115,C[N+](C)(C)CCO.[Cl-],C(CO)O
0,0,1,0,1,choline chloride,glycerol,0.033,0.066,323.15,1.42,10.1016/j.fluid.2014.01.028,C[N+](C)(C)CCO.[Cl-],C(C(CO)O)O
0,0,0,0,1,l-menthol,d-camphor,0.5,0.5,373.15,1.42,http://pubs.acs.org/journal/acscii,CC1CCC(C(C1)O)C(C)C,CC1(C2CCC1(C(=O)C2)C)C
0,0,0,0,1,l-menthol,caprylic acid,0.6,0.4,373.15,1.45,10.1021/acssuschemeng.8b01203,CC1CCC(C(C1)O)C(C)C,CCCCCCCC(=O)O
0,0,0,0,1,l-menthol,octanoic acid,0.6,0.4,373.15,1.45,http://pubs.acs.org/journal/acscii,CC1CCC(C(C1)O)C(C)C,CCCCCCCC(=O)O
0,0,0,0,1,acetic acid,l-menthol,0.5,0.5,353.15,1.46,10.1021/acssuschemeng.5b00532,CC(=O)O,CC1CCC(C(C1)O)C(C)C
0,0,0,0,1,dl-menthol,acetic acid,0.5,0.5,353.15,1.46,10.1021/acssuschemeng.5b00532,CC1CCC(C(C1)O)C(C)C,CC(=O)O
0,0,0,0,1,l-alanine,hexanoic acid,0.333,0.667,308.15,1.5,10.1016/j.jcou.2022.102217,CC(C(=O)O)N,CCCCCC(=O)O
0,0,0,0,1,l-histidine,decanoic acid,0.333,0.667,308.15,1.5,10.1016/j.jcou.2022.102217,C1=C(NC=N1)CC(C(=O)O)N,CCCCCCCCCC(=O)O
0,0,0,0,1,l-lysine,decanoic acid,0.333,0.667,308.15,1.5,10.1016/j.jcou.2022.102217,C(CCN)CC(C(=O)O)N,CCCCCCCCCC(=O)O
0,0,1,0,0,choline chloride,ethylene glycol,0.083,0.167,338.15,1.52,10.1016/j.molliq.2016.10.115,C[N+](C)(C)CCO.[Cl-],C(CO)O
0,0,1,0,1,choline chloride,glycerol,0.013,0.027,293.15,1.53,10.1016/j.fluid.2014.01.028,C[N+](C)(C)CCO.[Cl-],C(C(CO)O)O
0,0,0,0,1,l-menthol,trans-sobrerol,0.95,0.05,373.15,1.53,http://pubs.acs.org/journal/acscii,CC1CCC(C(C1)O)C(C)C,CC1=CCC(CC1O)C(C)(C)O
0,0,1,0,1,choline chloride,urea,0.067,0.133,323.15,1.54,10.1021/je5001796,C[N+](C)(C)CCO.[Cl-],C(=O)(N)N
0,0,0,0,1,l-menthol,thymol,0.5,0.5,373.15,1.54,http://pubs.acs.org/journal/acscii,CC1CCC(C(C1)O)C(C)C,CC1=CC(=C(C=C1)C(C)C)O
0,0,0,0,1,thymol,caprylic acid,0.421,0.579,363.15,1.54,10.1021/acssuschemeng.8b01203,CC1=CC(=C(C=C1)C(C)C)O,CCCCCCCC(=O)O
0,0,0,0,1,thymol,stearic acid,0.9,0.1,373.15,1.54,10.1021/acssuschemeng.8b01203,CC1=CC(=C(C=C1)C(C)C)O,CCCCCCCCCCCCCCCCCC(=O)O
0,0,0,0,1,thymol,octadecanoic acid,0.9,0.1,373.15,1.54,http://pubs.acs.org/journal/acscii,CC1=CC(=C(C=C1)C(C)C)O,CCCCCCCCCCCCCCCCCC(=O)O
0,0,0,0,1,thymol,octanoic acid,0.42,0.58,368.15,1.54,http://pubs.acs.org/journal/acscii,CC1=CC(=C(C=C1)C(C)C)O,CCCCCCCC(=O)O
0,0,1,0,1,choline chloride,urea,0.1,0.199,353.15,1.55,10.1021/je5001796,C[N+](C)(C)CCO.[Cl-],C(=O)(N)N
0,0,0,0,1,l-menthol,d-camphor,0.5,0.5,368.15,1.56,http://pubs.acs.org/journal/acscii,CC1CCC(C(C1)O)C(C)C,CC1(C2CCC1(C(=O)C2)C)C
0,0,1,0,1,choline chloride,glycerol,0.022,0.044,303.15,1.57,10.1016/j.fluid.2014.01.028,C[N+](C)(C)CCO.[Cl-],C(C(CO)O)O
0,0,0,0,1,thymol,capric acid,0.5,0.5,373.15,1.57,10.1021/acssuschemeng.8b01203,CC1=CC(=C(C=C1)C(C)C)O,CCCCCCCCCC(=O)O
0,0,0,0,1,thymol,decanoic acid,0.5,0.5,373.15,1.57,http://pubs.acs.org/journal/acscii,CC1=CC(=C(C=C1)C(C)C)O,CCCCCCCCCC(=O)O
0,0,1,0,1,choline chloride,glycerol,0.006,0.012,283.15,1.58,10.1016/j.fluid.2014.01.028,C[N+](C)(C)CCO.[Cl-],C(C(CO)O)O
0,0,0,0,1,l-menthol,caprylic acid,0.6,0.4,368.15,1.61,10.1021/acssuschemeng.8b01203,CC1CCC(C(C1)O)C(C)C,CCCCCCCC(=O)O
0,0,0,0,1,l-menthol,octanoic acid,0.6,0.4,368.15,1.61,http://pubs.acs.org/journal/acscii,CC1CCC(C(C1)O)C(C)C,CCCCCCCC(=O)O
0,0,1,0,1,choline chloride,urea,0.033,0.067,293.15,1.62,10.1021/je5001796,C[N+](C)(C)CCO.[Cl-],C(=O)(N)N
0,0,0,0,1,acetic acid,l-menthol,0.5,0.5,348.15,1.63,10.1021/acssuschemeng.5b00532,CC(=O)O,CC1CCC(C(C1)O)C(C)C
0,0,0,0,1,dl-menthol,acetic acid,0.5,0.5,348.15,1.63,10.1021/acssuschemeng.5b00532,CC1CCC(C(C1)O)C(C)C,CC(=O)O
0,0,1,0,1,choline chloride,phenol,0.025,0.075,313.15,1.64,10.1016/j.fluid.2021.113290,C[N+](C)(C)CCO.[Cl-],C1=CC=C(C=C1)O
0,0,1,0,0,choline chloride,ethylene glycol,0.083,0.167,333.15,1.64,10.1016/j.molliq.2016.10.115,C[N+](C)(C)CCO.[Cl-],C(CO)O
0,0,1,0,0,choline chloride,ethylene glycol,0.143,0.286,353.15,1.64,10.1016/j.molliq.2016.10.115,C[N+](C)(C)CCO.[Cl-],C(CO)O
0,0,1,0,1,choline chloride,glycerol,0.048,0.095,333.15,1.65,10.1016/j.fluid.2014.01.028,C[N+](C)(C)CCO.[Cl-],C(C(CO)O)O
0,0,1,0,1,choline chloride,glycerol,0.067,0.134,353.15,1.65,10.1016/j.fluid.2014.01.028,C[N+](C)(C)CCO.[Cl-],C(C(CO)O)O
0,0,1,0,1,choline chloride,phenol,0.02,0.08,313.15,1.66,10.1016/j.fluid.2021.113290,C[N+](C)(C)CCO.[Cl-],C1=CC=C(C=C1)O
0,0,0,0,1,l-menthol,capric acid,0.6,0.4,373.15,1.66,10.1021/acssuschemeng.8b01203,CC1CCC(C(C1)O)C(C)C,CCCCCCCCCC(=O)O
0,0,0,0,1,l-menthol,decanoic acid,0.6,0.4,373.15,1.66,http://pubs.acs.org/journal/acscii,CC1CCC(C(C1)O)C(C)C,CCCCCCCCCC(=O)O
0,0,0,0,1,thymol,caprylic acid,0.421,0.579,358.15,1.69,10.1021/acssuschemeng.8b01203,CC1=CC(=C(C=C1)C(C)C)O,CCCCCCCC(=O)O
0,0,0,0,1,thymol,myristic acid,0.75,0.25,373.15,1.69,10.1021/acssuschemeng.8b01203,CC1=CC(=C(C=C1)C(C)C)O,CCCCCCCCCCCCCC(=O)O
0,0,0,0,1,thymol,octanoic acid,0.42,0.58,363.15,1.69,http://pubs.acs.org/journal/acscii,CC1=CC(=C(C=C1)C(C)C)O,CCCCCCCC(=O)O
0,0,0,0,1,thymol,tetradecanoic acid,0.75,0.25,373.15,1.69,http://pubs.acs.org/journal/acscii,CC1=CC(=C(C=C1)C(C)C)O,CCCCCCCCCCCCCC(=O)O
0,0,0,0,1,l-alanine,decanoic acid,0.333,0.667,308.15,1.7,10.1016/j.jcou.2022.102217,CC(C(=O)O)N,CCCCCCCCCC(=O)O
0,0,0,0,1,l-lysine,oxalic acid,0.333,0.667,308.15,1.7,10.1016/j.jcou.2022.102217,C(CCN)CC(C(=O)O)N,C(=O)(C(=O)O)O
0,0,0,0,1,thymol,stearic acid,0.9,0.1,368.15,1.7,10.1021/acssuschemeng.8b01203,CC1=CC(=C(C=C1)C(C)C)O,CCCCCCCCCCCCCCCCCC(=O)O
0,0,0,0,1,thymol,octadecanoic acid,0.9,0.1,368.15,1.7,http://pubs.acs.org/journal/acscii,CC1=CC(=C(C=C1)C(C)C)O,CCCCCCCCCCCCCCCCCC(=O)O
0,0,0,0,1,thymol,capric acid,0.5,0.5,368.15,1.72,10.1021/acssuschemeng.8b01203,CC1=CC(=C(C=C1)C(C)C)O,CCCCCCCCCC(=O)O
0,0,0,0,1,thymol,decanoic acid,0.5,0.5,368.15,1.72,http://pubs.acs.org/journal/acscii,CC1=CC(=C(C=C1)C(C)C)O,CCCCCCCCCC(=O)O
0,0,0,0,1,l-menthol,d-camphor,0.5,0.5,363.15,1.73,http://pubs.acs.org/journal/acscii,CC1CCC(C(C1)O)C(C)C,CC1(C2CCC1(C(=O)C2)C)C
0,0,0,0,1,l-menthol,thymol,0.5,0.5,368.15,1.73,http://pubs.acs.org/journal/acscii,CC1CCC(C(C1)O)C(C)C,CC1=CC(=C(C=C1)C(C)C)O
0,0,0,0,1,trioctylphosphine oxide,phenol,0.33,0.67,363.15,1.73,10.1021/acssuschemeng.8b04843,CCCCCCCCP(=O)(CCCCCCCC)CCCCCCCC,C1=CC=C(C=C1)O
0,0,0,0,1,trioctylphosphine oxide,phenol,0.333,0.667,363.15,1.73,http://pubs.acs.org/journal/acscii,CCCCCCCCP(=O)(CCCCCCCC)CCCCCCCC,C1=CC=C(C=C1)O
0,0,1,0,1,choline chloride,glycerol,0.033,0.066,313.15,1.74,10.1016/j.fluid.2014.01.028,C[N+](C)(C)CCO.[Cl-],C(C(CO)O)O
0,0,0,0,1,thymol,palmitic acid,0.8,0.2,373.15,1.74,10.1021/acssuschemeng.8b01203,CC1=CC(=C(C=C1)C(C)C)O,CCCCCCCCCCCCCCCC(=O)O
0,0,0,0,1,thymol,hexadecanoic acid,0.8,0.2,373.15,1.74,http://pubs.acs.org/journal/acscii,CC1=CC(=C(C=C1)C(C)C)O,CCCCCCCCCCCCCCCC(=O)O
0,0,1,0,1,choline chloride,phenol,0.04,0.16,333.15,1.75,10.1016/j.fluid.2021.113290,C[N+](C)(C)CCO.[Cl-],C1=CC=C(C=C1)O
0,0,0,0,1,l-menthol,lauric acid,0.75,0.25,373.15,1.75,10.1021/acssuschemeng.8b01203,CC1CCC(C(C1)O)C(C)C,CCCCCCCCCCCC(=O)O
0,0,0,0,1,l-menthol,trans-sobrerol,0.95,0.05,368.15,1.75,http://pubs.acs.org/journal/acscii,CC1CCC(C(C1)O)C(C)C,CC1=CCC(CC1O)C(C)(C)O
0,0,0,0,1,l-menthol,dodecanoic acid,0.75,0.25,373.15,1.75,http://pubs.acs.org/journal/acscii,CC1CCC(C(C1)O)C(C)C,CCCCCCCCCCCC(=O)O
0,0,0,0,1,l-menthol,stearic acid,0.9,0.1,373.15,1.77,10.1021/acssuschemeng.8b01203,CC1CCC(C(C1)O)C(C)C,CCCCCCCCCCCCCCCCCC(=O)O
0,0,0,0,1,l-menthol,octadecanoic acid,0.9,0.1,373.15,1.77,http://pubs.acs.org/journal/acscii,CC1CCC(C(C1)O)C(C)C,CCCCCCCCCCCCCCCCCC(=O)O
0,0,1,0,0,choline chloride,ethylene glycol,0.083,0.167,328.15,1.78,10.1016/j.molliq.2016.10.115,C[N+](C)(C)CCO.[Cl-],C(CO)O
0,0,1,0,1,choline chloride,phenol,0.05,0.15,333.15,1.79,10.1016/j.fluid.2021.113290,C[N+](C)(C)CCO.[Cl-],C1=CC=C(C=C1)O
0,0,0,0,1,l-menthol,caprylic acid,0.6,0.4,363.15,1.79,10.1021/acssuschemeng.8b01203,CC1CCC(C(C1)O)C(C)C,CCCCCCCC(=O)O
0,0,0,0,1,l-menthol,octanoic acid,0.6,0.4,363.15,1.79,http://pubs.acs.org/journal/acscii,CC1CCC(C(C1)O)C(C)C,CCCCCCCC(=O)O
0,0,1,0,1,choline chloride,urea,0.1,0.199,343.15,1.8,10.1021/je5001796,C[N+](C)(C)CCO.[Cl-],C(=O)(N)N
0,0,0,0,1,l-lysine,dodecanoic acid,0.333,0.667,308.15,1.8,10.1016/j.jcou.2022.102217,C(CCN)CC(C(=O)O)N,CCCCCCCCCCCC(=O)O
0,0,1,0,0,methyltriphenylphosphonium bromide,ethylene glycol,0.2,0.8,348.15,1.8,10.1021/je100104v,C[P+](C1=CC=CC=C1)(C2=CC=CC=C2)C3=CC=CC=C3.[Br-],C(CO)O
0,0,1,0,0,methyltriphenylphosphonium bromide,"2,2,2 trifluoroacetamide",0.111,0.889,348.15,1.8,10.1021/je100104v,C[P+](C1=CC=CC=C1)(C2=CC=CC=C2)C3=CC=CC=C3.[Br-],C(=O)(C(F)(F)F)N
0,0,0,0,1,thymol,lauric acid,0.55,0.45,373.15,1.8,10.1021/acssuschemeng.8b01203,CC1=CC(=C(C=C1)C(C)C)O,CCCCCCCCCCCC(=O)O
0,0,0,0,1,thymol,dodecanoic acid,0.55,0.45,373.15,1.8,http://pubs.acs.org/journal/acscii,CC1=CC(=C(C=C1)C(C)C)O,CCCCCCCCCCCC(=O)O
0,0,0,0,1,l-menthol,palmitic acid,0.85,0.15,373.15,1.81,10.1021/acssuschemeng.8b01203,CC1CCC(C(C1)O)C(C)C,CCCCCCCCCCCCCCCC(=O)O
0,0,0,0,1,l-menthol,hexadecanoic acid,0.85,0.15,373.15,1.81,http://pubs.acs.org/journal/acscii,CC1CCC(C(C1)O)C(C)C,CCCCCCCCCCCCCCCC(=O)O
0,0,0,0,1,l-menthol,myristic acid,0.8,0.2,373.15,1.82,10.1021/acssuschemeng.8b01203,CC1CCC(C(C1)O)C(C)C,CCCCCCCCCCCCCC(=O)O
0,0,0,0,1,l-menthol,tetradecanoic acid,0.8,0.2,373.15,1.82,http://pubs.acs.org/journal/acscii,CC1CCC(C(C1)O)C(C)C,CCCCCCCCCCCCCC(=O)O
0,0,0,0,1,acetic acid,l-menthol,0.5,0.5,343.15,1.84,10.1021/acssuschemeng.5b00532,CC(=O)O,CC1CCC(C(C1)O)C(C)C
0,0,0,0,1,dl-menthol,acetic acid,0.5,0.5,343.15,1.84,10.1021/acssuschemeng.5b00532,CC1CCC(C(C1)O)C(C)C,CC(=O)O
0,0,0,0,1,l-menthol,capric acid,0.6,0.4,368.15,1.84,10.1021/acssuschemeng.8b01203,CC1CCC(C(C1)O)C(C)C,CCCCCCCCCC(=O)O
0,0,0,0,1,l-menthol,decanoic acid,0.6,0.4,368.15,1.84,http://pubs.acs.org/journal/acscii,CC1CCC(C(C1)O)C(C)C,CCCCCCCCCC(=O)O
0,0,0,0,1,thymol,d-camphor,0.5,0.5,373.15,1.84,http://pubs.acs.org/journal/acscii,CC1=CC(=C(C=C1)C(C)C)O,CC1(C2CCC1(C(=O)C2)C)C
0,0,1,0,1,choline chloride,urea,0.067,0.133,313.15,1.85,10.1021/je5001796,C[N+](C)(C)CCO.[Cl-],C(=O)(N)N
0,0,0,0,1,l-menthol,l-borneol,0.7,0.3,373.15,1.86,http://pubs.acs.org/journal/acscii,CC1CCC(C(C1)O)C(C)C,CC1(C2CCC1(C(C2)O)C)C
0,0,0,0,1,thymol,caprylic acid,0.421,0.579,353.15,1.86,10.1021/acssuschemeng.8b01203,CC1=CC(=C(C=C1)C(C)C)O,CCCCCCCC(=O)O
0,0,0,0,1,thymol,myristic acid,0.75,0.25,368.15,1.86,10.1021/acssuschemeng.8b01203,CC1=CC(=C(C=C1)C(C)C)O,CCCCCCCCCCCCCC(=O)O
0,0,0,0,1,thymol,octanoic acid,0.42,0.58,358.15,1.86,http://pubs.acs.org/journal/acscii,CC1=CC(=C(C=C1)C(C)C)O,CCCCCCCC(=O)O
0,0,0,0,1,thymol,tetradecanoic acid,0.75,0.25,368.15,1.86,http://pubs.acs.org/journal/acscii,CC1=CC(=C(C=C1)C(C)C)O,CCCCCCCCCCCCCC(=O)O
0,0,1,0,0,choline chloride,ethylene glycol,0.188,0.375,363.15,1.87,10.1016/j.molliq.2016.10.115,C[N+](C)(C)CCO.[Cl-],C(CO)O
0,0,0,0,1,thymol,stearic acid,0.9,0.1,363.15,1.88,10.1021/acssuschemeng.8b01203,CC1=CC(=C(C=C1)C(C)C)O,CCCCCCCCCCCCCCCCCC(=O)O
0,0,0,0,1,thymol,octadecanoic acid,0.9,0.1,363.15,1.88,http://pubs.acs.org/journal/acscii,CC1=CC(=C(C=C1)C(C)C)O,CCCCCCCCCCCCCCCCCC(=O)O
0,0,0,0,1,thymol,capric acid,0.5,0.5,363.15,1.89,10.1021/acssuschemeng.8b01203,CC1=CC(=C(C=C1)C(C)C)O,CCCCCCCCCC(=O)O
0,0,0,0,1,thymol,decanoic acid,0.5,0.5,363.15,1.89,http://pubs.acs.org/journal/acscii,CC1=CC(=C(C=C1)C(C)C)O,CCCCCCCCCC(=O)O
0,0,1,0,0,choline chloride,ethylene glycol,0.143,0.286,343.15,1.91,10.1016/j.molliq.2016.10.115,C[N+](C)(C)CCO.[Cl-],C(CO)O
0,0,0,0,1,thymol,palmitic acid,0.8,0.2,368.15,1.92,10.1021/acssuschemeng.8b01203,CC1=CC(=C(C=C1)C(C)C)O,CCCCCCCCCCCCCCCC(=O)O
0,0,0,0,1,thymol,hexadecanoic acid,0.8,0.2,368.15,1.92,http://pubs.acs.org/journal/acscii,CC1=CC(=C(C=C1)C(C)C)O,CCCCCCCCCCCCCCCC(=O)O
0,0,0,0,1,l-menthol,d-camphor,0.5,0.5,358.15,1.93,http://pubs.acs.org/journal/acscii,CC1CCC(C(C1)O)C(C)C,CC1(C2CCC1(C(=O)C2)C)C
0,0,1,0,0,choline chloride,ethylene glycol,0.083,0.167,323.15,1.94,10.1016/j.molliq.2016.10.115,C[N+](C)(C)CCO.[Cl-],C(CO)O
0,0,0,0,1,l-menthol,lauric acid,0.75,0.25,368.15,1.96,10.1021/acssuschemeng.8b01203,CC1CCC(C(C1)O)C(C)C,CCCCCCCCCCCC(=O)O
0,0,0,0,1,l-menthol,dodecanoic acid,0.75,0.25,368.15,1.96,http://pubs.acs.org/journal/acscii,CC1CCC(C(C1)O)C(C)C,CCCCCCCCCCCC(=O)O
0,0,1,0,1,choline chloride,glycerol,0.067,0.134,343.15,1.97,10.1016/j.fluid.2014.01.028,C[N+](C)(C)CCO.[Cl-],C(C(CO)O)O
0,0,0,0,1,l-menthol,thymol,0.5,0.5,363.15,1.97,http://pubs.acs.org/journal/acscii,CC1CCC(C(C1)O)C(C)C,CC1=CC(=C(C=C1)C(C)C)O
0,0,0,0,1,thymol,lauric acid,0.55,0.45,368.15,1.98,10.1021/acssuschemeng.8b01203,CC1=CC(=C(C=C1)C(C)C)O,CCCCCCCCCCCC(=O)O
0,0,0,0,1,thymol,dodecanoic acid,0.55,0.45,368.15,1.98,http://pubs.acs.org/journal/acscii,CC1=CC(=C(C=C1)C(C)C)O,CCCCCCCCCCCC(=O)O
0,0,0,0,1,l-menthol,caprylic acid,0.6,0.4,358.15,2,10.1021/acssuschemeng.8b01203,CC1CCC(C(C1)O)C(C)C,CCCCCCCC(=O)O
0,0,0,0,1,l-menthol,stearic acid,0.9,0.1,368.15,2,10.1021/acssuschemeng.8b01203,CC1CCC(C(C1)O)C(C)C,CCCCCCCCCCCCCCCCCC(=O)O
0,0,0,0,1,l-menthol,octadecanoic acid,0.9,0.1,368.15,2,http://pubs.acs.org/journal/acscii,CC1CCC(C(C1)O)C(C)C,CCCCCCCCCCCCCCCCCC(=O)O
0,0,0,0,1,l-menthol,octanoic acid,0.6,0.4,358.15,2,http://pubs.acs.org/journal/acscii,CC1CCC(C(C1)O)C(C)C,CCCCCCCC(=O)O
0,0,1,0,1,choline chloride,glycerol,0.013,0.027,283.15,2.01,10.1016/j.fluid.2014.01.028,C[N+](C)(C)CCO.[Cl-],C(C(CO)O)O
0,0,1,0,1,choline chloride,urea,0.133,0.267,363.15,2.02,10.1021/je5001796,C[N+](C)(C)CCO.[Cl-],C(=O)(N)N
0,0,1,0,1,choline chloride,glycerol,0.022,0.044,293.15,2.02,10.1016/j.fluid.2014.01.028,C[N+](C)(C)CCO.[Cl-],C(C(CO)O)O
0,0,1,0,1,choline chloride,glycerol,0.048,0.095,323.15,2.02,10.1016/j.fluid.2014.01.028,C[N+](C)(C)CCO.[Cl-],C(C(CO)O)O
0,0,0,0,1,l-menthol,trans-sobrerol,0.95,0.05,363.15,2.03,http://pubs.acs.org/journal/acscii,CC1CCC(C(C1)O)C(C)C,CC1=CCC(CC1O)C(C)(C)O
0,0,0,0,1,thymol,d-camphor,0.5,0.5,368.15,2.03,http://pubs.acs.org/journal/acscii,CC1=CC(=C(C=C1)C(C)C)O,CC1(C2CCC1(C(=O)C2)C)C
0,0,0,0,1,l-menthol,palmitic acid,0.85,0.15,368.15,2.04,10.1021/acssuschemeng.8b01203,CC1CCC(C(C1)O)C(C)C,CCCCCCCCCCCCCCCC(=O)O
0,0,0,0,1,l-menthol,hexadecanoic acid,0.85,0.15,368.15,2.04,http://pubs.acs.org/journal/acscii,CC1CCC(C(C1)O)C(C)C,CCCCCCCCCCCCCCCC(=O)O
0,0,0,0,1,trioctylphosphine oxide,phenol,0.33,0.67,353.15,2.04,10.1021/acssuschemeng.8b04843,CCCCCCCCP(=O)(CCCCCCCC)CCCCCCCC,C1=CC=C(C=C1)O
0,0,0,0,1,trioctylphosphine oxide,phenol,0.333,0.667,353.15,2.04,http://pubs.acs.org/journal/acscii,CCCCCCCCP(=O)(CCCCCCCC)CCCCCCCC,C1=CC=C(C=C1)O
0,0,0,0,1,l-menthol,myristic acid,0.8,0.2,368.15,2.05,10.1021/acssuschemeng.8b01203,CC1CCC(C(C1)O)C(C)C,CCCCCCCCCCCCCC(=O)O
0,0,0,0,1,l-menthol,tetradecanoic acid,0.8,0.2,368.15,2.05,http://pubs.acs.org/journal/acscii,CC1CCC(C(C1)O)C(C)C,CCCCCCCCCCCCCC(=O)O
0,0,0,0,1,thymol,caprylic acid,0.421,0.579,348.15,2.05,10.1021/acssuschemeng.8b01203,CC1=CC(=C(C=C1)C(C)C)O,CCCCCCCC(=O)O
0,0,0,0,1,thymol,octanoic acid,0.42,0.58,353.15,2.05,http://pubs.acs.org/journal/acscii,CC1=CC(=C(C=C1)C(C)C)O,CCCCCCCC(=O)O
0,0,0,0,1,l-menthol,capric acid,0.6,0.4,363.15,2.06,10.1021/acssuschemeng.8b01203,CC1CCC(C(C1)O)C(C)C,CCCCCCCCCC(=O)O
0,0,0,0,1,l-menthol,decanoic acid,0.6,0.4,363.15,2.06,http://pubs.acs.org/journal/acscii,CC1CCC(C(C1)O)C(C)C,CCCCCCCCCC(=O)O
0,0,0,0,1,thymol,myristic acid,0.75,0.25,363.15,2.06,10.1021/acssuschemeng.8b01203,CC1=CC(=C(C=C1)C(C)C)O,CCCCCCCCCCCCCC(=O)O
0,0,0,0,1,thymol,tetradecanoic acid,0.75,0.25,363.15,2.06,http://pubs.acs.org/journal/acscii,CC1=CC(=C(C=C1)C(C)C)O,CCCCCCCCCCCCCC(=O)O
0,0,1,0,0,choline chloride,ethylene glycol,0.143,0.286,338.15,2.08,10.1016/j.molliq.2016.10.115,C[N+](C)(C)CCO.[Cl-],C(CO)O
0,0,0,0,1,thymol,capric acid,0.5,0.5,358.15,2.08,10.1021/acssuschemeng.8b01203,CC1=CC(=C(C=C1)C(C)C)O,CCCCCCCCCC(=O)O
0,0,0,0,1,thymol,decanoic acid,0.5,0.5,358.15,2.08,http://pubs.acs.org/journal/acscii,CC1=CC(=C(C=C1)C(C)C)O,CCCCCCCCCC(=O)O
0,0,1,0,1,choline chloride,phenol,0.025,0.075,303.15,2.09,10.1016/j.fluid.2021.113290,C[N+](C)(C)CCO.[Cl-],C1=CC=C(C=C1)O
0,0,0,0,1,acetic acid,l-menthol,0.5,0.5,338.15,2.1,10.1021/acssuschemeng.5b00532,CC(=O)O,CC1CCC(C(C1)O)C(C)C
0,0,0,0,1,dl-menthol,acetic acid,0.5,0.5,338.15,2.1,10.1021/acssuschemeng.5b00532,CC1CCC(C(C1)O)C(C)C,CC(=O)O
0,0,0,0,1,thymol,stearic acid,0.9,0.1,358.15,2.1,10.1021/acssuschemeng.8b01203,CC1=CC(=C(C=C1)C(C)C)O,CCCCCCCCCCCCCCCCCC(=O)O
0,0,0,0,1,thymol,octadecanoic acid,0.9,0.1,358.15,2.1,http://pubs.acs.org/journal/acscii,CC1=CC(=C(C=C1)C(C)C)O,CCCCCCCCCCCCCCCCCC(=O)O
0,0,1,0,1,choline chloride,urea,0.1,0.199,333.15,2.12,10.1021/je5001796,C[N+](C)(C)CCO.[Cl-],C(=O)(N)N
0,0,1,0,0,choline chloride,ethylene glycol,0.083,0.167,318.15,2.12,10.1016/j.molliq.2016.10.115,C[N+](C)(C)CCO.[Cl-],C(CO)O
0,0,0,0,1,octanoic acid,lauric acid,0.75,0.25,353.15,2.12,10.1021/acssuschemeng.7b04235,CCCCCCCC(=O)O,CCCCCCCCCCCC(=O)O
0,0,0,0,1,octanoic acid,dodecanoic acid,0.75,0.25,353.15,2.12,http://pubs.acs.org/journal/acscii,CCCCCCCC(=O)O,CCCCCCCCCCCC(=O)O
0,0,0,0,1,thymol,palmitic acid,0.8,0.2,363.15,2.12,10.1021/acssuschemeng.8b01203,CC1=CC(=C(C=C1)C(C)C)O,CCCCCCCCCCCCCCCC(=O)O
0,0,0,0,1,thymol,hexadecanoic acid,0.8,0.2,363.15,2.12,http://pubs.acs.org/journal/acscii,CC1=CC(=C(C=C1)C(C)C)O,CCCCCCCCCCCCCCCC(=O)O
0,0,1,0,1,choline chloride,phenol,0.02,0.08,303.15,2.13,10.1016/j.fluid.2021.113290,C[N+](C)(C)CCO.[Cl-],C1=CC=C(C=C1)O
0,0,1,0,1,choline chloride,glycerol,0.093,0.187,363.15,2.14,10.1016/j.fluid.2014.01.028,C[N+](C)(C)CCO.[Cl-],C(C(CO)O)O
0,0,0,0,1,l-menthol,l-borneol,0.7,0.3,368.15,2.14,http://pubs.acs.org/journal/acscii,CC1CCC(C(C1)O)C(C)C,CC1(C2CCC1(C(C2)O)C)C
0,0,1,0,1,choline chloride,phenol,0.04,0.16,323.15,2.16,10.1016/j.fluid.2021.113290,C[N+](C)(C)CCO.[Cl-],C1=CC=C(C=C1)O
0,0,0,0,1,dl-menthol,octanoic acid,0.5,0.5,353.15,2.16,http://pubs.acs.org/journal/acscii,CC1CCC(C(C1)O)C(C)C,CCCCCCCC(=O)O
0,0,0,0,1,l-menthol,d-camphor,0.5,0.5,353.15,2.17,http://pubs.acs.org/journal/acscii,CC1CCC(C(C1)O)C(C)C,CC1(C2CCC1(C(=O)C2)C)C
0,0,1,0,0,choline chloride,ethylene glycol,0.188,0.375,353.15,2.19,10.1016/j.molliq.2016.10.115,C[N+](C)(C)CCO.[Cl-],C(CO)O
0,0,0,0,1,thymol,lauric acid,0.55,0.45,363.15,2.19,10.1021/acssuschemeng.8b01203,CC1=CC(=C(C=C1)C(C)C)O,CCCCCCCCCCCC(=O)O
0,0,0,0,1,thymol,dodecanoic acid,0.55,0.45,363.15,2.19,http://pubs.acs.org/journal/acscii,CC1=CC(=C(C=C1)C(C)C)O,CCCCCCCCCCCC(=O)O
0,0,1,0,1,choline chloride,glycerol,0.033,0.066,303.15,2.2,10.1016/j.fluid.2014.01.028,C[N+](C)(C)CCO.[Cl-],C(C(CO)O)O
0,0,1,0,1,choline chloride,phenol,0.05,0.15,323.15,2.21,10.1016/j.fluid.2021.113290,C[N+](C)(C)CCO.[Cl-],C1=CC=C(C=C1)O
0,0,0,0,1,dl-menthol,octanoic acid,0.333,0.667,358.15,2.21,http://pubs.acs.org/journal/acscii,CC1CCC(C(C1)O)C(C)C,CCCCCCCC(=O)O
0,0,0,0,1,l-menthol,lauric acid,0.75,0.25,363.15,2.21,10.1021/acssuschemeng.8b01203,CC1CCC(C(C1)O)C(C)C,CCCCCCCCCCCC(=O)O
0,0,0,0,1,l-menthol,dodecanoic acid,0.75,0.25,363.15,2.21,http://pubs.acs.org/journal/acscii,CC1CCC(C(C1)O)C(C)C,CCCCCCCCCCCC(=O)O
0,0,0,0,1,l-menthol,caprylic acid,0.6,0.4,353.15,2.25,10.1021/acssuschemeng.8b01203,CC1CCC(C(C1)O)C(C)C,CCCCCCCC(=O)O
0,0,0,0,1,l-menthol,octanoic acid,0.6,0.4,353.15,2.25,http://pubs.acs.org/journal/acscii,CC1CCC(C(C1)O)C(C)C,CCCCCCCC(=O)O
0,0,0,0,1,l-menthol,thymol,0.5,0.5,358.15,2.25,http://pubs.acs.org/journal/acscii,CC1CCC(C(C1)O)C(C)C,CC1=CC(=C(C=C1)C(C)C)O
0,0,0,0,1,thymol,d-camphor,0.5,0.5,363.15,2.26,http://pubs.acs.org/journal/acscii,CC1=CC(=C(C=C1)C(C)C)O,CC1(C2CCC1(C(=O)C2)C)C
0,0,1,0,1,choline chloride,urea,0.067,0.133,303.15,2.27,10.1021/je5001796,C[N+](C)(C)CCO.[Cl-],C(=O)(N)N
0,0,1,0,0,choline chloride,ethylene glycol,0.143,0.286,333.15,2.27,10.1016/j.molliq.2016.10.115,C[N+](C)(C)CCO.[Cl-],C(CO)O
0,0,0,0,1,thymol,caprylic acid,0.421,0.579,343.15,2.27,10.1021/acssuschemeng.8b01203,CC1=CC(=C(C=C1)C(C)C)O,CCCCCCCC(=O)O
0,0,0,0,1,thymol,octanoic acid,0.42,0.58,348.15,2.27,http://pubs.acs.org/journal/acscii,CC1=CC(=C(C=C1)C(C)C)O,CCCCCCCC(=O)O
0,0,0,0,1,l-menthol,stearic acid,0.9,0.1,363.15,2.29,10.1021/acssuschemeng.8b01203,CC1CCC(C(C1)O)C(C)C,CCCCCCCCCCCCCCCCCC(=O)O
0,0,0,0,1,l-menthol,octadecanoic acid,0.9,0.1,363.15,2.29,http://pubs.acs.org/journal/acscii,CC1CCC(C(C1)O)C(C)C,CCCCCCCCCCCCCCCCCC(=O)O
0,0,0,0,1,dl-menthol,octanoic acid,0.667,0.333,353.15,2.3,http://pubs.acs.org/journal/acscii,CC1CCC(C(C1)O)C(C)C,CCCCCCCC(=O)O
0,0,0,0,1,thymol,myristic acid,0.75,0.25,358.15,2.3,10.1021/acssuschemeng.8b01203,CC1=CC(=C(C=C1)C(C)C)O,CCCCCCCCCCCCCC(=O)O
0,0,0,0,1,thymol,tetradecanoic acid,0.75,0.25,358.15,2.3,http://pubs.acs.org/journal/acscii,CC1=CC(=C(C=C1)C(C)C)O,CCCCCCCCCCCCCC(=O)O
0,0,1,0,0,acetylcholine chloride,imidazole,0.333,0.667,313.15,2.31,10.1021/acs.iecr.7b02478,CC(=O)OCC[N+](C)(C)C.[Cl-],C1=CN=CN1
0,0,0,0,1,l-menthol,capric acid,0.6,0.4,358.15,2.31,10.1021/acssuschemeng.8b01203,CC1CCC(C(C1)O)C(C)C,CCCCCCCCCC(=O)O
0,0,0,0,1,l-menthol,decanoic acid,0.6,0.4,358.15,2.31,http://pubs.acs.org/journal/acscii,CC1CCC(C(C1)O)C(C)C,CCCCCCCCCC(=O)O
0,0,0,0,1,octanoic acid,lauric acid,0.75,0.25,348.15,2.31,10.1021/acssuschemeng.7b04235,CCCCCCCC(=O)O,CCCCCCCCCCCC(=O)O
0,0,0,0,1,octanoic acid,dodecanoic acid,0.75,0.25,348.15,2.31,http://pubs.acs.org/journal/acscii,CCCCCCCC(=O)O,CCCCCCCCCCCC(=O)O
0,0,0,0,1,thymol,capric acid,0.5,0.5,353.15,2.31,10.1021/acssuschemeng.8b01203,CC1=CC(=C(C=C1)C(C)C)O,CCCCCCCCCC(=O)O
0,0,0,0,1,thymol,decanoic acid,0.5,0.5,353.15,2.31,http://pubs.acs.org/journal/acscii,CC1=CC(=C(C=C1)C(C)C)O,CCCCCCCCCC(=O)O
0,0,0,0,1,dl-menthol,octanoic acid,0.75,0.25,353.15,2.32,http://pubs.acs.org/journal/acscii,CC1CCC(C(C1)O)C(C)C,CCCCCCCC(=O)O
0,0,0,0,1,l-menthol,myristic acid,0.8,0.2,363.15,2.32,10.1021/acssuschemeng.8b01203,CC1CCC(C(C1)O)C(C)C,CCCCCCCCCCCCCC(=O)O
0,0,0,0,1,l-menthol,palmitic acid,0.85,0.15,363.15,2.32,10.1021/acssuschemeng.8b01203,CC1CCC(C(C1)O)C(C)C,CCCCCCCCCCCCCCCC(=O)O
0,0,0,0,1,l-menthol,hexadecanoic acid,0.85,0.15,363.15,2.32,http://pubs.acs.org/journal/acscii,CC1CCC(C(C1)O)C(C)C,CCCCCCCCCCCCCCCC(=O)O
0,0,0,0,1,l-menthol,tetradecanoic acid,0.8,0.2,363.15,2.32,http://pubs.acs.org/journal/acscii,CC1CCC(C(C1)O)C(C)C,CCCCCCCCCCCCCC(=O)O
0,0,1,0,0,choline chloride,ethylene glycol,0.083,0.167,313.15,2.33,10.1016/j.molliq.2016.10.115,C[N+](C)(C)CCO.[Cl-],C(CO)O
0,0,0,0,1,dl-menthol,octanoic acid,0.25,0.75,363.15,2.34,http://pubs.acs.org/journal/acscii,CC1CCC(C(C1)O)C(C)C,CCCCCCCC(=O)O
0,0,1,0,1,choline chloride,urea,0.133,0.267,353.15,2.35,10.1021/je5001796,C[N+](C)(C)CCO.[Cl-],C(=O)(N)N
0,0,0,0,1,thymol,stearic acid,0.9,0.1,353.15,2.35,10.1021/acssuschemeng.8b01203,CC1=CC(=C(C=C1)C(C)C)O,CCCCCCCCCCCCCCCCCC(=O)O
0,0,0,0,1,thymol,octadecanoic acid,0.9,0.1,353.15,2.35,http://pubs.acs.org/journal/acscii,CC1=CC(=C(C=C1)C(C)C)O,CCCCCCCCCCCCCCCCCC(=O)O
0,0,0,0,1,thymol,palmitic acid,0.8,0.2,358.15,2.37,10.1021/acssuschemeng.8b01203,CC1=CC(=C(C=C1)C(C)C)O,CCCCCCCCCCCCCCCC(=O)O
0,0,0,0,1,thymol,hexadecanoic acid,0.8,0.2,358.15,2.37,http://pubs.acs.org/journal/acscii,CC1=CC(=C(C=C1)C(C)C)O,CCCCCCCCCCCCCCCC(=O)O
0,0,0,0,1,acetic acid,l-menthol,0.5,0.5,333.15,2.39,10.1021/acssuschemeng.5b00532,CC(=O)O,CC1CCC(C(C1)O)C(C)C
0,0,0,0,1,dl-menthol,acetic acid,0.5,0.5,333.15,2.39,10.1021/acssuschemeng.5b00532,CC1CCC(C(C1)O)C(C)C,CC(=O)O
0,0,0,0,1,l-menthol,trans-sobrerol,0.95,0.05,358.15,2.39,http://pubs.acs.org/journal/acscii,CC1CCC(C(C1)O)C(C)C,CC1=CCC(CC1O)C(C)(C)O
0,0,0,0,1,ethylamine hydrochloride,tetraethylenepentamine,0.5,0.5,313.15,2.4,10.1016/j.cjche.2020.07.004,CCN.Cl,C(CNCCNCCNCCN)N
0,0,0,0,1,l-cystine,hexanoic acid,0.333,0.667,308.15,2.4,10.1016/j.jcou.2022.102217,C(C(C(=O)O)N)SSCC(C(=O)O)N,CCCCCC(=O)O
0,0,0,0,1,l-lysine,decanoic acid,0.333,0.667,303.15,2.4,10.1016/j.jcou.2022.102217,C(CCN)CC(C(=O)O)N,CCCCCCCCCC(=O)O
0,0,1,0,1,choline chloride,glycerol,0.067,0.134,333.15,2.41,10.1016/j.fluid.2014.01.028,C[N+](C)(C)CCO.[Cl-],C(C(CO)O)O
0,0,0,0,1,dl-menthol,octanoic acid,0.5,0.5,348.15,2.42,http://pubs.acs.org/journal/acscii,CC1CCC(C(C1)O)C(C)C,CCCCCCCC(=O)O
